Repository: WyattBunstine/AutomatedRietveld

File: data/LaNiO_test_2/opt_ForkPoolWorker-11/NiO.cif

#(C) 2025 by FIZ Karlsruhe - Leibniz Institute for Information Infrastructure.  All rights reserved.
data_209329-ICSD
_database_code_ICSD 209329
_audit_creation_date 2025-02-01
_chemical_name_common 'Nickel oxide'
_chemical_formula_structural 'Ni O'
_chemical_formula_sum 'Ni1 O1'
_chemical_name_structure_type NiO
_exptl_crystal_density_diffrn 6.85
_citation_title 'On the magnetic and crystal structures of NiO and MnO'
loop_
_citation_id
_citation_journal_full
_citation_year
_citation_journal_volume
_citation_page_first
_citation_page_last
_citation_journal_id_ASTM
primary

;
Acta Crystallographica, Section B: Structural Science, Crystal Engineering and
Materials
; 2024 80 385 392 ACSBDA
loop_
_citation_author_citation_id
_citation_author_name
primary 'Pomjakushin, V.'
_cell_length_a 2.95006(3)
_cell_length_b 2.95006(3)
_cell_length_c 7.21235(9)
_cell_angle_alpha 90.
_cell_angle_beta 90.
_cell_angle_gamma 120.
_cell_volume 54.36
_cell_formula_units_Z 3
_space_group_name_H-M_alt 'R -3 m H'
_space_group_IT_number 166
loop_
_space_group_symop_id
_space_group_symop_operation_xyz
1 'x-y, -y, -z'
2 '-x, -x+y, -z'
3 'y, x, -z'
4 'x-y, x, -z'
5 'y, -x+y, -z'
6 '-x, -y, -z'
7 '-x+y, y, z'
8 'x, x-y, z'
9 '-y, -x, z'
10 '-x+y, -x, z'
11 '-y, x-y, z'
12 'x, y, z'
13 'x-y+2/3, -y+1/3, -z+1/3'
14 '-x+2/3, -x+y+1/3, -z+1/3'
15 'y+2/3, x+1/3, -z+1/3'
16 'x-y+2/3, x+1/3, -z+1/3'
17 'y+2/3, -x+y+1/3, -z+1/3'
18 '-x+2/3, -y+1/3, -z+1/3'
19 '-x+y+2/3, y+1/3, z+1/3'
20 'x+2/3, x-y+1/3, z+1/3'
21 '-y+2/3, -x+1/3, z+1/3'
22 '-x+y+2/3, -x+1/3, z+1/3'
23 '-y+2/3, x-y+1/3, z+1/3'
24 'x+2/3, y+1/3, z+1/3'
25 'x-y+1/3, -y+2/3, -z+2/3'
26 '-x+1/3, -x+y+2/3, -z+2/3'
27 'y+1/3, x+2/3, -z+2/3'
28 'x-y+1/3, x+2/3, -z+2/3'
29 'y+1/3, -x+y+2/3, -z+2/3'
30 '-x+1/3, -y+2/3, -z+2/3'
31 '-x+y+1/3, y+2/3, z+2/3'
32 'x+1/3, x-y+2/3, z+2/3'
33 '-y+1/3, -x+2/3, z+2/3'
34 '-x+y+1/3, -x+2/3, z+2/3'
35 '-y+1/3, x-y+2/3, z+2/3'
36 'x+1/3, y+2/3, z+2/3'
loop_
_atom_type_symbol
_atom_type_oxidation_number
Ni2+ 2
O2- -2
loop_
_atom_site_label
_atom_site_type_symbol
_atom_site_symmetry_multiplicity
_atom_site_Wyckoff_symbol
_atom_site_fract_x
_atom_site_fract_y
_atom_site_fract_z
_atom_site_B_iso_or_equiv
_atom_site_occupancy
Ni1 Ni2+ 3 a 0 0 0 . 1
O1 O2- 3 b 0 0 0.5 . 1
#End of TTdata_209329-ICSD

File: data/LaNiO_test_2/opt_ForkPoolWorker-12/La4Ni3O10.cif

#(C) 2025 by FIZ Karlsruhe - Leibniz Institute for Information Infrastructure.  All rights reserved.
data_80279-ICSD
_database_code_ICSD 80279
_audit_creation_date 1996-10-14
_audit_update_record 2002-04-01
_chemical_name_common 'Tetralantanum decaoxotriniccolate'
_chemical_formula_structural 'La4 (Ni3 O10)'
_chemical_formula_sum 'La4 Ni3 O10'
_chemical_name_structure_type Ba4Zr3S10
_exptl_crystal_density_diffrn 7.16
_citation_title
'Synthesis, structure and properties of Ln4 Ni3 O10-d (Ln=La,Pr and Nd)'
loop_
_citation_id
_citation_journal_full
_citation_year
_citation_journal_volume
_citation_page_first
_citation_page_last
_citation_journal_id_ASTM
primary 'Journal of Solid State Chemistry' 1995 117 236 246 JSSCBI
loop_
_citation_author_citation_id
_citation_author_name
primary 'Zhang, Z.'
primary 'Greenblatt, M.'
_cell_length_a 5.415(1)
_cell_length_b 5.465(1)
_cell_length_c 27.959(9)
_cell_angle_alpha 90.
_cell_angle_beta 90.
_cell_angle_gamma 90.
_cell_volume 827.39
_cell_formula_units_Z 4
_space_group_name_H-M_alt 'F m m m'
_space_group_IT_number 69
loop_
_space_group_symop_id
_space_group_symop_operation_xyz
1 'x, y, -z'
2 'x, -y, z'
3 '-x, y, z'
4 '-x, -y, -z'
5 '-x, -y, z'
6 '-x, y, -z'
7 'x, -y, -z'
8 'x, y, z'
9 'x, y+1/2, -z+1/2'
10 'x, -y+1/2, z+1/2'
11 '-x, y+1/2, z+1/2'
12 '-x, -y+1/2, -z+1/2'
13 '-x, -y+1/2, z+1/2'
14 '-x, y+1/2, -z+1/2'
15 'x, -y+1/2, -z+1/2'
16 'x, y+1/2, z+1/2'
17 'x+1/2, y, -z+1/2'
18 'x+1/2, -y, z+1/2'
19 '-x+1/2, y, z+1/2'
20 '-x+1/2, -y, -z+1/2'
21 '-x+1/2, -y, z+1/2'
22 '-x+1/2, y, -z+1/2'
23 'x+1/2, -y, -z+1/2'
24 'x+1/2, y, z+1/2'
25 'x+1/2, y+1/2, -z'
26 'x+1/2, -y+1/2, z'
27 '-x+1/2, y+1/2, z'
28 '-x+1/2, -y+1/2, -z'
29 '-x+1/2, -y+1/2, z'
30 '-x+1/2, y+1/2, -z'
31 'x+1/2, -y+1/2, -z'
32 'x+1/2, y+1/2, z'
loop_
_atom_type_symbol
_atom_type_oxidation_number
La3+ 3
Ni3+ 2.667
O2- -2
loop_
_atom_site_label
_atom_site_type_symbol
_atom_site_symmetry_multiplicity
_atom_site_Wyckoff_symbol
_atom_site_fract_x
_atom_site_fract_y
_atom_site_fract_z
_atom_site_B_iso_or_equiv
_atom_site_occupancy
La1 La3+ 8 i 0 0 0.431 . 1.
La2 La3+ 8 i 0 0 0.298 . 1.
Ni1 Ni3+ 4 a 0 0 0 . 1.
Ni2 Ni3+ 8 i 0 0 0.139 . 1.
O1 O2- 8 e 0.25 0.25 0 . 1.
O2 O2- 8 i 0 0 0.07 . 1.
O3 O2- 16 j 0.25 0.25 0.14 . 1.
O4 O2- 8 i 0 0 0.21 . 1.
#End of TTdata_80279-ICSD

File: data/LaNiO_test_2/opt_ForkPoolWorker-3/La3Ni2O7.cif

#(C) 2025 by FIZ Karlsruhe - Leibniz Institute for Information Infrastructure.  All rights reserved.
data_78038-ICSD
_database_code_ICSD 78038
_audit_creation_date 1995-10-17
_audit_update_record 2002-04-01
_chemical_name_common 'Lanthanum nickel oxide (3/2/6.92)'
_chemical_formula_structural 'La3 Ni2 O6.92'
_chemical_formula_sum 'La3 Ni2 O6.92'
_chemical_name_structure_type SrLa2Sc2O7
_exptl_crystal_density_diffrn 7.1
_citation_title

;
Synthesis, structure, and properties of the layered perovskite La3 Ni2
O7-delta
;
loop_
_citation_id
_citation_journal_full
_citation_year
_citation_journal_volume
_citation_page_first
_citation_page_last
_citation_journal_id_ASTM
primary 'Journal of Solid State Chemistry' 1994 108 402 409 JSSCBI
loop_
_citation_author_citation_id
_citation_author_name
primary 'Zhang, Z.'
primary 'Greenblatt, M.'
primary 'Goodenough, J.B.'
_cell_length_a 5.3961(6)
_cell_length_b 5.4498(5)
_cell_length_c 20.5220(20)
_cell_angle_alpha 90.
_cell_angle_beta 90.
_cell_angle_gamma 90.
_cell_volume 603.5
_cell_formula_units_Z 4
_space_group_name_H-M_alt 'F m m m'
_space_group_IT_number 69
loop_
_space_group_symop_id
_space_group_symop_operation_xyz
1 'x, y, -z'
2 'x, -y, z'
3 '-x, y, z'
4 '-x, -y, -z'
5 '-x, -y, z'
6 '-x, y, -z'
7 'x, -y, -z'
8 'x, y, z'
9 'x, y+1/2, -z+1/2'
10 'x, -y+1/2, z+1/2'
11 '-x, y+1/2, z+1/2'
12 '-x, -y+1/2, -z+1/2'
13 '-x, -y+1/2, z+1/2'
14 '-x, y+1/2, -z+1/2'
15 'x, -y+1/2, -z+1/2'
16 'x, y+1/2, z+1/2'
17 'x+1/2, y, -z+1/2'
18 'x+1/2, -y, z+1/2'
19 '-x+1/2, y, z+1/2'
20 '-x+1/2, -y, -z+1/2'
21 '-x+1/2, -y, z+1/2'
22 '-x+1/2, y, -z+1/2'
23 'x+1/2, -y, -z+1/2'
24 'x+1/2, y, z+1/2'
25 'x+1/2, y+1/2, -z'
26 'x+1/2, -y+1/2, z'
27 '-x+1/2, y+1/2, z'
28 '-x+1/2, -y+1/2, -z'
29 '-x+1/2, -y+1/2, z'
30 '-x+1/2, y+1/2, -z'
31 'x+1/2, -y+1/2, -z'
32 'x+1/2, y+1/2, z'
loop_
_atom_type_symbol
_atom_type_oxidation_number
La3+ 3
Ni2+ 2.42
O2- -2
loop_
_atom_site_label
_atom_site_type_symbol
_atom_site_symmetry_multiplicity
_atom_site_Wyckoff_symbol
_atom_site_fract_x
_atom_site_fract_y
_atom_site_fract_z
_atom_site_B_iso_or_equiv
_atom_site_occupancy
La1 La3+ 4 b 0 0 0.5 . 1.
La2 La3+ 8 i 0 0 0.3148(3) . 1.
Ni1 Ni2+ 8 i 0 0 0.0971(7) . 1.
O1 O2- 4 a 0 0 0 . 0.92
O2 O2- 8 i 0 0 0.190(2) . 1.
O3 O2- 16 j -0.25 0.25 0.096(2) . 1.
#End of TTdata_78038-ICSD

File: data/LaNiO_test_2/opt_ForkPoolWorker-6/La2NiO4.cif

#(C) 2025 by FIZ Karlsruhe - Leibniz Institute for Information Infrastructure.  All rights reserved.
data_33536-ICSD
_database_code_ICSD 33536
_audit_creation_date 1982-12-31
_audit_update_record 2006-04-01
_chemical_name_common 'Dilanthanum niccolate'
_chemical_formula_structural 'La2 (Ni O4)'
_chemical_formula_sum 'La2 Ni1 O4'
_chemical_name_structure_type K2NiF4
_exptl_crystal_density_diffrn 7.01
_citation_title

;
Further evidence  for the coexistence of localized and itinerant 3d electrons
in La2 Ni O4
;
loop_
_citation_id
_citation_journal_full
_citation_year
_citation_journal_volume
_citation_page_first
_citation_page_last
_citation_journal_id_ASTM
primary 'Materials Research Bulletin' 1982 17 383 390 MRBUAC
loop_
_citation_author_citation_id
_citation_author_name
primary 'Goodenough, J.B.'
primary 'Ramaseshan, S.'
_cell_length_a 3.868
_cell_length_b 3.868
_cell_length_c 12.679
_cell_angle_alpha 90.
_cell_angle_beta 90.
_cell_angle_gamma 90.
_cell_volume 189.7
_cell_formula_units_Z 2
_space_group_name_H-M_alt 'I 4/m m m'
_space_group_IT_number 139
loop_
_space_group_symop_id
_space_group_symop_operation_xyz
1 'y, x, -z'
2 '-y, -x, -z'
3 '-y, x, -z'
4 'y, -x, -z'
5 '-x, y, -z'
6 'x, -y, -z'
7 'x, y, -z'
8 '-x, -y, -z'
9 '-y, -x, z'
10 'y, x, z'
11 'y, -x, z'
12 '-y, x, z'
13 'x, -y, z'
14 '-x, y, z'
15 '-x, -y, z'
16 'x, y, z'
17 'y+1/2, x+1/2, -z+1/2'
18 '-y+1/2, -x+1/2, -z+1/2'
19 '-y+1/2, x+1/2, -z+1/2'
20 'y+1/2, -x+1/2, -z+1/2'
21 '-x+1/2, y+1/2, -z+1/2'
22 'x+1/2, -y+1/2, -z+1/2'
23 'x+1/2, y+1/2, -z+1/2'
24 '-x+1/2, -y+1/2, -z+1/2'
25 '-y+1/2, -x+1/2, z+1/2'
26 'y+1/2, x+1/2, z+1/2'
27 'y+1/2, -x+1/2, z+1/2'
28 '-y+1/2, x+1/2, z+1/2'
29 'x+1/2, -y+1/2, z+1/2'
30 '-x+1/2, y+1/2, z+1/2'
31 '-x+1/2, -y+1/2, z+1/2'
32 'x+1/2, y+1/2, z+1/2'
loop_
_atom_type_symbol
_atom_type_oxidation_number
La3+ 3
Ni2+ 2
O2- -2
loop_
_atom_site_label
_atom_site_type_symbol
_atom_site_symmetry_multiplicity
_atom_site_Wyckoff_symbol
_atom_site_fract_x
_atom_site_fract_y
_atom_site_fract_z
_atom_site_B_iso_or_equiv
_atom_site_occupancy
La1 La3+ 4 e 0 0 0.362 . 1.
Ni1 Ni2+ 2 a 0 0 0 . 1.
O1 O2- 4 c 0.5 0 0 . 1.
O2 O2- 4 e 0 0 0.157 . 1.
#End of TTdata_33536-ICSD
