Repository: WyattBunstine/AutomatedRietveld

File: data/LaNiO_test_2/opt_ForkPoolWorker-12/step_2.lst
********************************************************************************
   General Structure Analysis System-II Crystal Structure Refinement
              by Robert B. Von Dreele & Brian H. Toby
                Argonne National Laboratory(C), 2010
 This product includes software developed by the UChicago Argonne, LLC,
            as Operator of Argonne National Laboratory.
                          Please cite:
   B.H. Toby & R.B. Von Dreele, J. Appl. Cryst. 46, 544-549 (2013)
********************************************************************************
 Least squares controls:
 Refinement type: analytic Hessian
 Maximum number of cycles: 3
 Regularize hydrogens (if any): False
 Initial shift factor: 1.000

 Phases:

 Phase name: LaNiO3
=======================================================================================================================================

 X-ray scattering factors:
   Symbol     fa                                      fb                                      fc
---------------------------------------------------------------------------------------------------
 La+3      20.24890  19.37630  11.63230   0.33605   2.92070   0.25070  17.82110  54.94530   2.40860
 Ni+3      10.78060   7.75868   5.22746   0.84711   3.54770   0.22314   7.64468  16.96730   0.38604
 O-2        3.76936   2.53342   1.91579   1.55094  15.07970   6.30430  40.34450   0.31291   0.22789

 Electron scattering factors:
   Symbol     fa                                                fb
---------------------------------------------------------------------------------------------------

 Neutron scattering factors:
   Symbol   isotope       mass       b       resonant terms
---------------------------------------------------------------------------------------------------
 La+3    Nat. Abund.    138.906    0.824
 Ni+3    Nat. Abund.     58.700    1.030
 O-2     Nat. Abund.     15.999    0.580

 Space Group: R -3 c h
 The lattice is centrosymmetric R-centered trigonal
 The Laue symmetry is 3m1
 The lattice point group is -3m
 Multiplicity of a general site is 36
 The inversion center is located at 0,0,0
 
 The equivalent positions are:

 (0,0,0; 2/3,1/3,1/3; 1/3,2/3,2/3)+

 ( 1)     X,     Y,     Z 
 ( 2)    -Y,   X-Y,     Z 
 ( 3)   Y-X,    -X,     Z 
 ( 4)   Y-X,     Y, 1/2+Z 
 ( 5)    -Y,    -X, 1/2+Z 
 ( 6)     X,   X-Y, 1/2+Z 

 Atoms:
   name    type  refine?   x         y         z      frac site sym  mult I/A   Uiso     U11     U22     U33     U12     U13     U23
---------------------------------------------------------------------------------------------------------------------------------------
    La1   La+3          0.00000   0.00000   0.25000   0.99532(100)    6    A         0.00523 0.00523 0.00803 0.00261 0.00000 0.00000
    Ni1   Ni+3          0.00000   0.00000   0.00000   1.000     -3    6    A         0.00304 0.00304 0.00550 0.00152 0.00000 0.00000
     O1    O-2          0.54570   0.00000   0.25000   1.000 2(100)   18    A         0.00770 0.00770 0.00930 0.00380-0.00150-0.00290

 Unit cell: a = 5.46393 b = 5.46393 c = 13.14459 alpha = 90.000 beta = 90.000 gamma = 120.000 volume = 339.851 Refine? True

 Phase name: La2NiO4
=======================================================================================================================================

 X-ray scattering factors:
   Symbol     fa                                      fb                                      fc
---------------------------------------------------------------------------------------------------
 La+3      20.24890  19.37630  11.63230   0.33605   2.92070   0.25070  17.82110  54.94530   2.40860
 Ni+2      11.41660   7.40050   5.34420   0.97730   3.67660   0.24490   8.87300  22.16260   0.86140
 O-2        3.76936   2.53342   1.91579   1.55094  15.07970   6.30430  40.34450   0.31291   0.22789

 Electron scattering factors:
   Symbol     fa                                                fb
---------------------------------------------------------------------------------------------------

 Neutron scattering factors:
   Symbol   isotope       mass       b       resonant terms
---------------------------------------------------------------------------------------------------
 La+3    Nat. Abund.    138.906    0.824
 Ni+2    Nat. Abund.     58.700    1.030
 O-2     Nat. Abund.     15.999    0.580

 Space Group: I 4/m m m
 The lattice is centrosymmetric I-centered tetragonal
 The Laue symmetry is 4/mmm
 The lattice point group is 4/mmm
 Multiplicity of a general site is 32
 The inversion center is located at 0,0,0
 
 The equivalent positions are:

 (0,0,0; 1/2,1/2,1/2)+

 ( 1)     X,     Y,     Z 
 ( 2)    -Y,     X,     Z 
 ( 3)    -X,    -Y,     Z 
 ( 4)     Y,    -X,     Z 
 ( 5)    -X,     Y,     Z 
 ( 6)    -Y,    -X,     Z 
 ( 7)     X,    -Y,     Z 
 ( 8)     Y,     X,     Z 

 Atoms:
   name    type  refine?   x         y         z      frac site sym  mult I/A   Uiso     U11     U22     U33     U12     U13     U23
---------------------------------------------------------------------------------------------------------------------------------------
    La1   La+3          0.00000   0.00000   0.36200   1.000 4mm(z)    4    I 0.01000                                                
    Ni1   Ni+2          0.00000   0.00000   0.00000   1.0004/mmm(z)    2    I 0.01000                                                
     O1    O-2          0.50000   0.00000   0.00000   1.000    mmm    4    I 0.01000                                                
     O2    O-2          0.00000   0.00000   0.15700   1.000 4mm(z)    4    I 0.01000                                                

 Unit cell: a = 3.86800 b = 3.86800 c = 12.67900 alpha = 90.000 beta = 90.000 gamma = 90.000 volume = 189.696 Refine? True

 Phase name: La3Ni2O7
=======================================================================================================================================

 X-ray scattering factors:
   Symbol     fa                                      fb                                      fc
---------------------------------------------------------------------------------------------------
 La+3      20.24890  19.37630  11.63230   0.33605   2.92070   0.25070  17.82110  54.94530   2.40860
 Ni+2      11.41660   7.40050   5.34420   0.97730   3.67660   0.24490   8.87300  22.16260   0.86140
 O-2        3.76936   2.53342   1.91579   1.55094  15.07970   6.30430  40.34450   0.31291   0.22789

 Electron scattering factors:
   Symbol     fa                                                fb
---------------------------------------------------------------------------------------------------

 Neutron scattering factors:
   Symbol   isotope       mass       b       resonant terms
---------------------------------------------------------------------------------------------------
 La+3    Nat. Abund.    138.906    0.824
 Ni+2    Nat. Abund.     58.700    1.030
 O-2     Nat. Abund.     15.999    0.580

 Space Group: F m m m
 The lattice is centrosymmetric F-centered orthorhombic
 The Laue symmetry is mmm
 The lattice point group is mmm
 Multiplicity of a general site is 32
 The inversion center is located at 0,0,0
 
 The equivalent positions are:

 (0,0,0; 0,1/2,1/2; 1/2,0,1/2; 1/2,1/2,0)+

 ( 1)     X,     Y,     Z 
 ( 2)    -X,     Y,     Z 
 ( 3)     X,    -Y,     Z 
 ( 4)    -X,    -Y,     Z 

 Atoms:
   name    type  refine?   x         y         z      frac site sym  mult I/A   Uiso     U11     U22     U33     U12     U13     U23
---------------------------------------------------------------------------------------------------------------------------------------
    La1   La+3          0.00000   0.00000   0.50000   1.000    mmm    4    I 0.01000                                                
    La2   La+3          0.00000   0.00000   0.31480   1.000 mm2(z)    8    I 0.01000                                                
    Ni1   Ni+2          0.00000   0.00000   0.09710   1.000 mm2(z)    8    I 0.01000                                                
     O1    O-2          0.00000   0.00000   0.00000   0.920    mmm    4    I 0.01000                                                
     O2    O-2          0.00000   0.00000   0.19000   1.000 mm2(z)    8    I 0.01000                                                
     O3    O-2         -0.25000   0.25000   0.09600   1.000   2(z)   16    I 0.01000                                                

 Unit cell: a = 5.39610 b = 5.44980 c = 20.52200 alpha = 90.000 beta = 90.000 gamma = 90.000 volume = 603.504 Refine? True

 Phase name: La4Ni3O10
=======================================================================================================================================

 X-ray scattering factors:
   Symbol     fa                                      fb                                      fc
---------------------------------------------------------------------------------------------------
 La+3      20.24890  19.37630  11.63230   0.33605   2.92070   0.25070  17.82110  54.94530   2.40860
 Ni+3      10.78060   7.75868   5.22746   0.84711   3.54770   0.22314   7.64468  16.96730   0.38604
 O-2        3.76936   2.53342   1.91579   1.55094  15.07970   6.30430  40.34450   0.31291   0.22789

 Electron scattering factors:
   Symbol     fa                                                fb
---------------------------------------------------------------------------------------------------

 Neutron scattering factors:
   Symbol   isotope       mass       b       resonant terms
---------------------------------------------------------------------------------------------------
 La+3    Nat. Abund.    138.906    0.824
 Ni+3    Nat. Abund.     58.700    1.030
 O-2     Nat. Abund.     15.999    0.580

 Space Group: F m m m
 The lattice is centrosymmetric F-centered orthorhombic
 The Laue symmetry is mmm
 The lattice point group is mmm
 Multiplicity of a general site is 32
 The inversion center is located at 0,0,0
 
 The equivalent positions are:

 (0,0,0; 0,1/2,1/2; 1/2,0,1/2; 1/2,1/2,0)+

 ( 1)     X,     Y,     Z 
 ( 2)    -X,     Y,     Z 
 ( 3)     X,    -Y,     Z 
 ( 4)    -X,    -Y,     Z 

 Atoms:
   name    type  refine?   x         y         z      frac site sym  mult I/A   Uiso     U11     U22     U33     U12     U13     U23
---------------------------------------------------------------------------------------------------------------------------------------
    La1   La+3          0.00000   0.00000   0.43100   1.000 mm2(z)    8    I 0.01000                                                
    La2   La+3          0.00000   0.00000   0.29800   1.000 mm2(z)    8    I 0.01000                                                
    Ni1   Ni+3          0.00000   0.00000   0.00000   1.000    mmm    4    I 0.01000                                                
    Ni2   Ni+3          0.00000   0.00000   0.13900   1.000 mm2(z)    8    I 0.01000                                                
     O1    O-2          0.25000   0.25000   0.00000   1.000 2/m(z)    8    I 0.01000                                                
     O2    O-2          0.00000   0.00000   0.07000   1.000 mm2(z)    8    I 0.01000                                                
     O3    O-2          0.25000   0.25000   0.14000   1.000   2(z)   16    I 0.01000                                                
     O4    O-2          0.00000   0.00000   0.21000   1.000 mm2(z)    8    I 0.01000                                                

 Unit cell: a = 5.41500 b = 5.46500 c = 27.95900 alpha = 90.000 beta = 90.000 gamma = 90.000 volume = 827.390 Refine? True

 Phase name: NiO
=======================================================================================================================================

 X-ray scattering factors:
   Symbol     fa                                      fb                                      fc
---------------------------------------------------------------------------------------------------
 Ni+2      11.41660   7.40050   5.34420   0.97730   3.67660   0.24490   8.87300  22.16260   0.86140
 O-2        3.76936   2.53342   1.91579   1.55094  15.07970   6.30430  40.34450   0.31291   0.22789

 Electron scattering factors:
   Symbol     fa                                                fb
---------------------------------------------------------------------------------------------------

 Neutron scattering factors:
   Symbol   isotope       mass       b       resonant terms
---------------------------------------------------------------------------------------------------
 Ni+2    Nat. Abund.     58.700    1.030
 O-2     Nat. Abund.     15.999    0.580

 Space Group: R -3 m h
 The lattice is centrosymmetric R-centered trigonal
 The Laue symmetry is 3m1
 The lattice point group is -3m
 Multiplicity of a general site is 36
 The inversion center is located at 0,0,0
 
 The equivalent positions are:

 (0,0,0; 2/3,1/3,1/3; 1/3,2/3,2/3)+

 ( 1)     X,     Y,     Z 
 ( 2)    -Y,   X-Y,     Z 
 ( 3)   Y-X,    -X,     Z 
 ( 4)   Y-X,     Y,     Z 
 ( 5)    -Y,    -X,     Z 
 ( 6)     X,   X-Y,     Z 

 Atoms:
   name    type  refine?   x         y         z      frac site sym  mult I/A   Uiso     U11     U22     U33     U12     U13     U23
---------------------------------------------------------------------------------------------------------------------------------------
    Ni1   Ni+2          0.00000   0.00000   0.00000   1.000-3m(100)    3    I 0.01000                                                
     O1    O-2          0.00000   0.00000   0.50000   1.000-3m(100)    3    I 0.01000                                                

 Unit cell: a = 2.95006 b = 2.95006 c = 7.21235 alpha = 90.000 beta = 90.000 gamma = 120.000 volume = 54.359 Refine? True

 Phase: LaNiO3 in histogram: PWDR ML_Bodie_20241106_6_RYH_(EXT_BTC_50001777)_(EXT_Strem_L02402203)_(EXT_MPB_U1123352219)-RYH1065F_LaNiO3_3gKBr_100Chrup_6hrdw_1100C_100Chrdn_ grey_fluxrem_15min.raw scan 0
=======================================================================================================================================
 Phase fraction  :     0.2038 Refine? False
 Extinction coeff:     0.0000 Refine? False
 March-Dollase PO:     1.0000 Refine? False Axis: 0 0 1

 Size model    : isotropic equatorial:       0.015 Refine? False
	 LG mixing coeff.:       1.0000 Refine? False

 Mustrain model: isotropic equatorial:      1000.0 Refine? False
	 LG mixing coeff.:      1.0000 Refine? False

 Hydrostatic/elastic strain:
 names :         D11         D33
 values:           0           0
 refine:       False       False

 Phase: La2NiO4 in histogram: PWDR ML_Bodie_20241106_6_RYH_(EXT_BTC_50001777)_(EXT_Strem_L02402203)_(EXT_MPB_U1123352219)-RYH1065F_LaNiO3_3gKBr_100Chrup_6hrdw_1100C_100Chrdn_ grey_fluxrem_15min.raw scan 0
=======================================================================================================================================
 Phase fraction  :      1.918 Refine? False
 Extinction coeff:     0.0000 Refine? False
 March-Dollase PO:     1.0000 Refine? False Axis: 0 0 1

 Size model    : isotropic equatorial:       0.166 Refine? False
	 LG mixing coeff.:       1.0000 Refine? False

 Mustrain model: isotropic equatorial:      1000.0 Refine? False
	 LG mixing coeff.:      1.0000 Refine? False

 Hydrostatic/elastic strain:
 names :         D11         D33
 values:           0           0
 refine:       False       False

 Phase: La3Ni2O7 in histogram: PWDR ML_Bodie_20241106_6_RYH_(EXT_BTC_50001777)_(EXT_Strem_L02402203)_(EXT_MPB_U1123352219)-RYH1065F_LaNiO3_3gKBr_100Chrup_6hrdw_1100C_100Chrdn_ grey_fluxrem_15min.raw scan 0
=======================================================================================================================================
 Phase fraction  :     0.6688 Refine? False
 Extinction coeff:     0.0000 Refine? False
 March-Dollase PO:     1.0000 Refine? False Axis: 0 0 1

 Size model    : isotropic equatorial:       0.088 Refine? False
	 LG mixing coeff.:       1.0000 Refine? False

 Mustrain model: isotropic equatorial:      1000.0 Refine? False
	 LG mixing coeff.:      1.0000 Refine? False

 Hydrostatic/elastic strain:
 names :         D11         D22         D33
 values:           0           0           0
 refine:       False       False       False

 Phase: La4Ni3O10 in histogram: PWDR ML_Bodie_20241106_6_RYH_(EXT_BTC_50001777)_(EXT_Strem_L02402203)_(EXT_MPB_U1123352219)-RYH1065F_LaNiO3_3gKBr_100Chrup_6hrdw_1100C_100Chrdn_ grey_fluxrem_15min.raw scan 0
=======================================================================================================================================
 Phase fraction  :    0.05979 Refine? False
 Extinction coeff:     0.0000 Refine? False
 March-Dollase PO:     1.0000 Refine? False Axis: 0 0 1

 Size model    : isotropic equatorial:       0.089 Refine? False
	 LG mixing coeff.:       1.0000 Refine? False

 Mustrain model: isotropic equatorial:      1000.0 Refine? False
	 LG mixing coeff.:      1.0000 Refine? False

 Hydrostatic/elastic strain:
 names :         D11         D22         D33
 values:           0           0           0
 refine:       False       False       False

 Phase: NiO in histogram: PWDR ML_Bodie_20241106_6_RYH_(EXT_BTC_50001777)_(EXT_Strem_L02402203)_(EXT_MPB_U1123352219)-RYH1065F_LaNiO3_3gKBr_100Chrup_6hrdw_1100C_100Chrdn_ grey_fluxrem_15min.raw scan 0
=======================================================================================================================================
 Phase fraction  :    0.03715 Refine? False
 Extinction coeff:     0.0000 Refine? False
 March-Dollase PO:     1.0000 Refine? False Axis: 0 0 1

 Size model    : isotropic equatorial:       0.189 Refine? False
	 LG mixing coeff.:       1.0000 Refine? False

 Mustrain model: isotropic equatorial:      1000.0 Refine? False
	 LG mixing coeff.:      1.0000 Refine? False

 Hydrostatic/elastic strain:
 names :         D11         D33
 values:           0           0
 refine:       False       False

 Histogram: PWDR ML_Bodie_20241106_6_RYH_(EXT_BTC_50001777)_(EXT_Strem_L02402203)_(EXT_MPB_U1123352219)-RYH1065F_LaNiO3_3gKBr_100Chrup_6hrdw_1100C_100Chrdn_ grey_fluxrem_15min.raw scan 0 histogram Id: 0
=======================================================================================================================================
 Instrument type: Bragg-Brentano
 Histogram limits:     5.00 deg to    59.97 deg

 Sample Parameters:
 Goniometer omega = 2.50, chi = 0.00, phi = 0.00
 name  :         Scale         Shift  Transparency    SurfRoughA    SurfRoughB
 value :        0.5478        0.0000        0.0000        0.0000        0.0000
 refine:          True         False         False         False         False

 Instrument Parameters:
 name  :     Azimuth I(L2)/I(L1)        Lam1        Lam2    Polariz.        SH/L           U           V           W
 value :    0.000000    0.500000    1.540600    1.544400    0.911000    0.002000   40.551300  -35.364300    9.729830
 refine:                   False                               False       False       False       False       False

 name  :           X           Y           Z        Zero
 value :    0.000000    0.000000    0.000000    0.000000
 refine:       False       False       False       False

 Background function: chebyschev-1 Refine? True
 Coefficients:    785.705  -441.371   219.296  -137.185    88.849   -92.431    24.822   -41.063     8.825   -52.059    38.530
                   -0.692    19.478     6.206   -14.633
 Fixed background file: ; mult: 1.000  Refine? False

 Refinement results:
---------------------------------------------------------------------------------------------------------------------------------------
 Number of function calls: 7 No. of observations: 2960 No. of parameters: 28 User rejected: 0 Sp. gp. extinct: 0
 Refinement time =    0.439s,    0.110s/cycle, for 4 cycles
 wR =    8.37%, chi**2 =      16432.9, GOF =   2.37
----------------------------------------------------------------------------------------------------------------------------------
Parameters generated by constraints

 name  :          0::A0          1::A0          4::A0
 value :        0.04493        0.06694        0.14548
 sig   :        0.00021        0.00000        0.00192 

 Phases:
 Result for phase: LaNiO3
=======================================================================================================================================
 Reciprocal metric tensor: 
  names :            A11            A22            A33            A12            A13            A23
  values:    0.044928076    0.044928076    0.004935656    0.044928076    0.000000000    0.000000000
  esds  :    0.000206950                   0.000031717                                             
 New unit cell:
  names :           a           b           c       alpha        beta       gamma      Volume
  values:    5.447666    5.447666   14.234020     90.0000     90.0000    120.0000     365.830
  esds  :    0.020911                0.045734                                           1.315

 Atoms:
   name      x         y         z      frac   Uiso     U11     U22     U33     U12     U13     U23
---------------------------------------------------------------------------------------------------------------------------------------
    La1   La+3:
 values:   0.00000   0.00000   0.25000   0.995         0.00523 0.00523 0.00803 0.00261 0.00000 0.00000
 sig   :                                                                                               
    Ni1   Ni+3:
 values:   0.00000   0.00000   0.00000   1.000         0.00304 0.00304 0.00550 0.00152 0.00000 0.00000
 sig   :                                                                                               
     O1    O-2:
 values:   0.54570   0.00000   0.25000   1.000         0.00770 0.00770 0.00930 0.00380-0.00150-0.00290
 sig   :                                                                                               

 Density: 6.6700 g/cm**3
 Result for phase: La2NiO4
=======================================================================================================================================
 Reciprocal metric tensor: 
  names :            A11            A22            A33            A12            A13            A23
  values:    0.066943699    0.066943699    0.006252133    0.000000000    0.000000000    0.000000000
  esds  :    0.000004992                   0.000000788                                             
 New unit cell:
  names :           a           b           c       alpha        beta       gamma      Volume
  values:    3.864961    3.864961   12.646953     90.0000     90.0000     90.0000     188.919
  esds  :    0.000144                0.000797                                           0.014

 Atoms:
   name      x         y         z      frac   Uiso     U11     U22     U33     U12     U13     U23
---------------------------------------------------------------------------------------------------------------------------------------
    La1   La+3:
 values:   0.00000   0.00000   0.36200   1.000 0.01000
 sig   :                                               
    Ni1   Ni+2:
 values:   0.00000   0.00000   0.00000   1.000 0.01000
 sig   :                                               
     O1    O-2:
 values:   0.50000   0.00000   0.00000   1.000 0.01000
 sig   :                                               
     O2    O-2:
 values:   0.00000   0.00000   0.15700   1.000 0.01000
 sig   :                                               

 Density: 7.0407 g/cm**3
 Result for phase: La3Ni2O7
=======================================================================================================================================
 Reciprocal metric tensor: 
  names :            A11            A22            A33            A12            A13            A23
  values:    0.034365763    0.033675134    0.002371175    0.000000000    0.000000000    0.000000000
  esds  :    0.000005989    0.000006523    0.000000454                                             
 New unit cell:
  names :           a           b           c       alpha        beta       gamma      Volume
  values:    5.394324    5.449358   20.536113     90.0000     90.0000     90.0000     603.671
  esds  :    0.000470    0.000528    0.001967                                           0.064

 Atoms:
   name      x         y         z      frac   Uiso     U11     U22     U33     U12     U13     U23
---------------------------------------------------------------------------------------------------------------------------------------
    La1   La+3:
 values:   0.00000   0.00000   0.50000   1.000 0.01000
 sig   :                                               
    La2   La+3:
 values:   0.00000   0.00000   0.31480   1.000 0.01000
 sig   :                                               
    Ni1   Ni+2:
 values:   0.00000   0.00000   0.09710   1.000 0.01000
 sig   :                                               
     O1    O-2:
 values:   0.00000   0.00000   0.00000   0.920 0.01000
 sig   :                                               
     O2    O-2:
 values:   0.00000   0.00000   0.19000   1.000 0.01000
 sig   :                                               
     O3    O-2:
 values:  -0.25000   0.25000   0.09600   1.000 0.01000
 sig   :                                               

 Density: 7.0950 g/cm**3
 Result for phase: La4Ni3O10
=======================================================================================================================================
 Reciprocal metric tensor: 
  names :            A11            A22            A33            A12            A13            A23
  values:    0.034225687    0.033522653    0.001272856    0.000000000    0.000000000    0.000000000
  esds  :    0.000045962    0.000050000    0.000001606                                             
 New unit cell:
  names :           a           b           c       alpha        beta       gamma      Volume
  values:    5.405351    5.461737   28.029181     90.0000     90.0000     90.0000     827.495
  esds  :    0.003629    0.004073    0.017681                                           0.581

 Atoms:
   name      x         y         z      frac   Uiso     U11     U22     U33     U12     U13     U23
---------------------------------------------------------------------------------------------------------------------------------------
    La1   La+3:
 values:   0.00000   0.00000   0.43100   1.000 0.01000
 sig   :                                               
    La2   La+3:
 values:   0.00000   0.00000   0.29800   1.000 0.01000
 sig   :                                               
    Ni1   Ni+3:
 values:   0.00000   0.00000   0.00000   1.000 0.01000
 sig   :                                               
    Ni2   Ni+3:
 values:   0.00000   0.00000   0.13900   1.000 0.01000
 sig   :                                               
     O1    O-2:
 values:   0.25000   0.25000   0.00000   1.000 0.01000
 sig   :                                               
     O2    O-2:
 values:   0.00000   0.00000   0.07000   1.000 0.01000
 sig   :                                               
     O3    O-2:
 values:   0.25000   0.25000   0.14000   1.000 0.01000
 sig   :                                               
     O4    O-2:
 values:   0.00000   0.00000   0.21000   1.000 0.01000
 sig   :                                               

 Density: 7.1576 g/cm**3
 Result for phase: NiO
=======================================================================================================================================
 Reciprocal metric tensor: 
  names :            A11            A22            A33            A12            A13            A23
  values:    0.145478925    0.145478925    0.006672469    0.145478925    0.000000000    0.000000000
  esds  :    0.001924290                   0.000360433                                             
 New unit cell:
  names :           a           b           c       alpha        beta       gamma      Volume
  values:    3.027397    3.027397   12.242122     90.0000     90.0000    120.0000      97.169
  esds  :    0.033370                0.330647                                           1.966

 Atoms:
   name      x         y         z      frac   Uiso     U11     U22     U33     U12     U13     U23
---------------------------------------------------------------------------------------------------------------------------------------
    Ni1   Ni+2:
 values:   0.00000   0.00000   0.00000   1.000 0.01000
 sig   :                                               
     O1    O-2:
 values:   0.00000   0.00000   0.50000   1.000 0.01000
 sig   :                                               

 Density: 3.8297 g/cm**3

 Phase: LaNiO3 in histogram: PWDR ML_Bodie_20241106_6_RYH_(EXT_BTC_50001777)_(EXT_Strem_L02402203)_(EXT_MPB_U1123352219)-RYH1065F_LaNiO3_3gKBr_100Chrup_6hrdw_1100C_100Chrdn_ grey_fluxrem_15min.raw scan 0
=======================================================================================================================================
 Final refinement RF, RF^2 = 13.53%, 25.09% on 13 reflections
 Durbin-Watson statistic = 0.403
 Bragg intensity sum = 4.49e+04
 Phase fraction  :    0.20375, sig          0 Weight fraction  :  0.07916, sig    0.00000

 Phase: La2NiO4 in histogram: PWDR ML_Bodie_20241106_6_RYH_(EXT_BTC_50001777)_(EXT_Strem_L02402203)_(EXT_MPB_U1123352219)-RYH1065F_LaNiO3_3gKBr_100Chrup_6hrdw_1100C_100Chrdn_ grey_fluxrem_15min.raw scan 0
=======================================================================================================================================
 Final refinement RF, RF^2 = 7.78%, 19.21% on 17 reflections
 Durbin-Watson statistic = 0.403
 Bragg intensity sum = 2.57e+05
 Phase fraction  :     1.9179, sig          0 Weight fraction  :  0.40619, sig    0.00000

 Phase: La3Ni2O7 in histogram: PWDR ML_Bodie_20241106_6_RYH_(EXT_BTC_50001777)_(EXT_Strem_L02402203)_(EXT_MPB_U1123352219)-RYH1065F_LaNiO3_3gKBr_100Chrup_6hrdw_1100C_100Chrdn_ grey_fluxrem_15min.raw scan 0
=======================================================================================================================================
 Final refinement RF, RF^2 = 7.58%, 10.84% on 34 reflections
 Durbin-Watson statistic = 0.403
 Bragg intensity sum = 2.72e+05
 Phase fraction  :    0.66875, sig          0 Weight fraction  :  0.45606, sig    0.00000

 Phase: La4Ni3O10 in histogram: PWDR ML_Bodie_20241106_6_RYH_(EXT_BTC_50001777)_(EXT_Strem_L02402203)_(EXT_MPB_U1123352219)-RYH1065F_LaNiO3_3gKBr_100Chrup_6hrdw_1100C_100Chrdn_ grey_fluxrem_15min.raw scan 0
=======================================================================================================================================
 Final refinement RF, RF^2 = 17.10%, 28.47% on 47 reflections
 Durbin-Watson statistic = 0.403
 Bragg intensity sum = 3.27e+04
 Phase fraction  :   0.059787, sig          0 Weight fraction  :  0.05638, sig    0.00000

 Phase: NiO in histogram: PWDR ML_Bodie_20241106_6_RYH_(EXT_BTC_50001777)_(EXT_Strem_L02402203)_(EXT_MPB_U1123352219)-RYH1065F_LaNiO3_3gKBr_100Chrup_6hrdw_1100C_100Chrdn_ grey_fluxrem_15min.raw scan 0
=======================================================================================================================================
 Final refinement RF, RF^2 = 52.13%, 84.59% on 3 reflections
 Durbin-Watson statistic = 0.403
 Bragg intensity sum = 349
 Phase fraction  :   0.037155, sig          0 Weight fraction  :  0.00220, sig    0.00000

 Histogram: PWDR ML_Bodie_20241106_6_RYH_(EXT_BTC_50001777)_(EXT_Strem_L02402203)_(EXT_MPB_U1123352219)-RYH1065F_LaNiO3_3gKBr_100Chrup_6hrdw_1100C_100Chrdn_ grey_fluxrem_15min.raw scan 0 histogram Id: 0
=======================================================================================================================================
 PWDR histogram weight factor = 1.000
 Final refinement wR = 8.37% on 2960 observations in this histogram
 Other residuals: R = 5.18%, R-bkg = 8.54%, wR-bkg = 8.37% wRmin = 3.55%
 Instrument type: Bragg-Brentano

 Resonant form factors:(ref: D.T. Cromer & D.A. Liberman (1981), Acta Cryst. A37, 267-268.)
 Element:     La+3     Ni+3      O-2     Ni+2
 f'     :   -1.419   -3.002    0.049   -3.002
 f"     :    9.035    0.509    0.032    0.509

 Sample Parameters:
 names :         Scale         Shift  Transparency    SurfRoughA    SurfRoughB
 values:        2.4342        0.0000        0.0000        0.0000        0.0000
 sig   :        0.0171                                                        

 Background function: chebyschev-1
 value :      762.7    -463.6       231    -128.8     96.77     -75.1     50.21    -25.51     26.55    -32.36      47.4    -15.96     6.793     3.625     -4.55
 sig   :      1.914     3.425     3.259     3.084     3.012     2.908     2.893      2.76      2.74     2.612     2.594     2.365     2.329     1.975     1.976
 Background sums: empirical 2e+06, Debye 0, peaks 0, Total 2e+06
